Repository: Ncjdod/fhn-koopman

# Bilinear DMDc on FitzHugh-Nagumo Neural Dynamics

A high-performance JAX-based simulation, parameter estimation, and **Bilinear Dynamic Mode Decomposition with Control (Bilinear DMDc)** analysis framework for the FitzHugh-Nagumo (FHN) excitability model.

This repository implements adaptive ODE solvers, gradient-based parameter estimation, and advanced delay-embedded Koopman operator mathematics to capture non-linear state-control interactions in the FHN neural system.

---

## 1. Mathematical Framework

### FitzHugh-Nagumo Dynamics
The neural excitability model is governed by:

$$\frac{dv}{dt} = v - \frac{v^3}{3} - w + I_{ext}(t)$$
$$\frac{dw}{dt} = \frac{v + a - b \cdot w}{\tau}$$

where:
- $v(t)$ is the membrane potential.
- $w(t)$ is the recovery variable.
- $I_{ext}(t)$ is a time-varying stimulation current (Constant, Step, Sine, or Pulse).

### Bilinear DMDc
Standard DMDc maps linear control inputs. To model non-linear modulation between state activation modes and control currents, we implement **Bilinear DMDc**:
$$x_{t+1} \approx A x_t + B u_t + C (x_t \otimes u_t)$$
where:
- $x_t \in \mathbb{R}^H$ is the delay-embedded Hankel state vector of potential $v$.
- $u_t \in \mathbb{R}^1$ is the scalar stimulation current $I_{ext}(t)$.
- $x_t \otimes u_t = u_t x_t \in \mathbb{R}^H$ represents the bilinear state-input interaction vector.

By constructing the augmented state-control matrix $\Omega$:
$$\Omega = \begin{bmatrix} X \\ U_c \\ X \otimes U_c \end{bmatrix}$$
we compute SVD-truncated, low-dimensional operators:
- $\tilde{A} \in \mathbb{R}^{r \times r}$ (intrinsic autonomous dynamics)
- $\tilde{B} \in \mathbb{R}^{r \times 1}$ (linear control coupling)
- $\tilde{C} \in \mathbb{R}^{r \times r}$ (bilinear interaction matrix representing cross-mode sensitivities)

---

## 2. Repository Structure

```
├── dynamics.py          # ODE vector fields, stimulus currents, and Bilinear DMDc math
├── simulation.py        # Diffrax adaptive ODE integration & Optax parameter estimation
├── plotting.py          # 4-panel visual dashboard, phase nullclines, and DMDc heatmaps
├── fitzhugh_nagumo.py   # CLI entrypoint and main orchestrator
├── requirements.txt     # Python dependencies
├── data/                # Generated CSV time-series and transition matrices
└── plots/               # Saved PNG scientific plots and spectra figures
```

---

### Run Simulation & Bilinear DMDc
Execute the main entrypoint with a dynamic sine stimulation current, delay embedding dimension $H=30$, and SVD ranks $r=6$ and $p=10$:
```bash
python fitzhugh_nagumo.py --I-type sine --dmdc --dmd-H 30 --dmd-r 6 --dmd-p 10
```

### Options
- `--I-type`: Type of stimulation current (`constant`, `step`, `sine`, `pulse`).
- `--fit-demo`: Run gradient-descent parameters fitting demo matching a noisy trajectory.
- `--no-plot`: Run headlessly and skip Matplotlib rendering.
- `--output`: Customize the path to save data (default: `data/fhn_data.csv`).
- `--save-plot`: Customize the path to save plots (default: `plots/fhn_plot.png`).

File: lithium-ion-battery/data-cleaning/calendered_overview.csv
Cycle number,,applied current,C-rate,Chg Cap(Ah),DChg Cap(Ah),,,,,,,,,,,,,,,,,,,,
1,SEI formation,,,0.0014165,0.0015580,,,,,,,,,,,weight of copper current collector (12mm diameter):   9.68 mg,,,,,,,,,
2,SEI formation,,,0.0014185,0.0014354,,,,,,,,,,,weight of the electrode including current collector and dried slurry: read from video (7:52min),,,,,,,,,
3,dont use this one,,,0.0028286,0.0028480,,,,,,,,,,,,,,,,,,,,
4,Stress Prep,,,0.0014107,0.0014162,,,,,,,,,,,porosity of the as calendered electrode: ~ 45%,,,,,,,,,
5,Stress Prep,,,0.0014096,0.0014145,,,,,,,,,,,,,,,,,,,,
6,Stress Prep,,,0.0014103,0.0014147,,,,,,,,,,,,,,,,,,,,
7,dont use this one,,,0.0027913,0.0028001,,,,,,,,,,,,,,,,,,,,
8,C/2,,,0.0013792,0.0013819,,,,,,,,,,,,,,,,,,,,
9,C/2,,,0.0013819,0.0013843,,,,,,,,,,,,,,,,,,,,
10,C/2,,,0.0013830,0.0013855,,,,,,,,,,,,,,,,,,,,
11,dont use this one,,,0.0027107,0.0027160,,,,,,,,,,,,,,,,,,,,
12,1C,,,0.0013226,0.0013245,,,,,,,,,,,,,,,,,,,,
13,1C,,,0.0013206,0.0013223,,,,,,,,,,,,,,,,,,,,
14,1C,,,0.0013222,0.0013239,,,,,,,,,,,,,,,,,,,,
15,dont use this one,,,0.0025147,0.0025184,,,,,,,,,,,,,,,,,,,,
16,2C,,,0.0011496,0.0011507,,,,,,,,,,,,,,,,,,,,
17,2C,,,0.0011635,0.0011648,,,,,,,,,,,,,,,,,,,,
18,2C,,,0.0011868,0.0011881,,,,,,,,,,,,,,,,,,,,
19,dont use this one,,,0.0021951,0.0021981,,,,,,,,,,,,,,,,,,,,
20,4C,,,0.0008822,0.0008829,,,,,,,,,,,,,,,,,,,,
21,4C,,,0.0008090,0.0008090,,,,,,,,,,,,,,,,,,,,
22,4C,,,0.0007750,0.0007753,,,,,,,,,,,,,,,,,,,,
23,dont use this one,,,0.0021386,0.0021394,,,,,,,,,,,,,,,,,,,,
24,C/2,,,0.0013829,0.0013850,,,,,,,,,,,,,,,,,,,,
25,C/2,,,0.0013841,0.0013862,,,,,,,,,,,,,,,,,,,,
26,C/2,,,0.0013867,0.0013889,,,,,,,,,,,,,,,,,,,,
27,C/2,,,0.0013827,0.0013848,,,,,,,,,,,,,,,,,,,,
,,,,,,,,,,,,,,,,,,,,,,,,,
,please ignore if the number of cycles does not match the instructions,,,,,,,,,,,,,,,,,,,,,,,,

File: lithium-ion-battery/data-cleaning/uncalendered_overview.csv
Cycle number,,applied current,C-rate,Chg Cap(Ah),DChg Cap(Ah),,,,,,,,,,,,,,,,,,,
1,SEI formation,,,0.0007356,0.0013074,,,,,,,,,,weight of copper current collector (12mm diameter):   9.68 mg,,,,,,,,,
2,SEI formation,,,0.0007440,0.0007878,,,,,,,,,,weight of the electrode including current collector and dried slurry: 12.5 mg,,,,,,,,,
3,dont use this one,,,0.0015423,0.0015836,,,,,,,,,,,,,,,,,,,
4,Stress Prep,,,0.0007977,0.0008163,,,,,,,,,,,,,,,,,,,
5,Stress Prep,,,0.0007931,0.0008110,,,,,,,,,,porosity of the as prepared electrode: ~ 70-80%,,,,,,,,,
6,Stress Prep,,,0.0007895,0.0008037,,,,,,,,,,,,,,,,,,,
7,dont use this one,,,0.0015446,0.0015722,,,,,,,,,,,,,,,,,,,
8,C/2,,,0.0007549,0.0007631,,,,,,,,,,,,,,,,,,,
9,C/2,,,0.0007520,0.0007590,,,,,,,,,,,,,,,,,,,
10,C/2,,,0.0007531,0.0007597,,,,,,,,,,,,,,,,,,,
11,dont use this one,,,0.0014459,0.0014636,,,,,,,,,,,,,,,,,,,
12,1C,,,0.0006930,0.0006981,,,,,,,,,,,,,,,,,,,
13,1C,,,0.0006880,0.0006925,,,,,,,,,,,,,,,,,,,
14,1C,,,0.0006836,0.0006877,,,,,,,,,,,,,,,,,,,
15,dont use this one,,,0.0012900,0.0013008,,,,,,,,,,,,,,,,,,,
16,2C,,,0.0006000,0.0006029,,,,,,,,,,,,,,,,,,,
17,2C,,,0.0005959,0.0005988,,,,,,,,,,,,,,,,,,,
18,2C,,,0.0005928,0.0005954,,,,,,,,,,,,,,,,,,,
19,dont use this one,,,0.0010111,0.0010180,,,,,,,,,,,,,,,,,,,
20,4C,,,0.0004103,0.0004109,,,,,,,,,,,,,,,,,,,
21,4C,,,0.0003904,0.0003906,,,,,,,,,,,,,,,,,,,
22,4C,,,0.0003807,0.0003811,,,,,,,,,,,,,,,,,,,
23,dont use this one,,,0.0011004,0.0010931,,,,,,,,,,,,,,,,,,,
24,C/2,,,0.0007184,0.0007225,,,,,,,,,,,,,,,,,,,
25,C/2,,,0.0007204,0.0007245,,,,,,,,,,,,,,,,,,,
26,C/2,,,0.0007168,0.0007210,,,,,,,,,,,,,,,,,,,
27,C/2,,,0.0007153,0.0007195,,,,,,,,,,,,,,,,,,,
,,,,,,,,,,,,,,,,,,,,,,,,
,please ignore if the number of cycles does not match the instructions,,,,,,,,,,,,,,,,,,,,,,,
